Repository: nahdaarantung/3-carbon-MnO2

File: AC CB G full.csv
AC,CB,G,Conductivity,Max Current,Capacity
33.33,33.33,33.33,0.951415809,2.415735294,0.27
70,0,30,0.09950023,1.109705882,0.01
40,0,60,0.415381274,1.985882353,0.02
70,30,0,0.374146666,2.588088235,0.4
40,50,10,1.139189384,6.110882353,0.38
60,20,20,0.440565051,2.996470588,0.25
10,50,40,3.088658087,4.943382353,0.13
20,20,60,1.811520979,3.532205882,0.15
45,15,40,0.238737022,1.931617647,0.055
20,55,25,1.043711592,2.625147059,0.13
10,35,55,1.613304778,3.317205882,0.075
100,0,0,0.043541527,0.73,0
0,100,0,1.128502904,2.292941176,0.02
0,0,100,0.741020452,0.980588235,0.005
10,85,5,1.64703924,4.0825,0.135
15,70,15,1.661495441,4.118382353,0.15
0,70,30,2.83625654,2.03,0.015
0,30,70,3.872890985,1.725441176,0.01
55,35,10,0.513566896,3.137205882,0.22

File: Dataset 3.csv
AC,CB,G,Particle size,Apparent Density ,Surface Area,Conductivity,Thickness,Max Current,Capacity,Water Uptake,Electrolyte Uptake
33.33,33.33,33.33,36.3297,1.66003398,347.3742591,0.192952065,0.04575,3.5845,0.38,27.63772176,24.14122137
60,20,20,39.8,1.19612,608.4454,0.073709503,0.052303704,3.632,0.1,31.55021834,27.07692308
15,43,42,34.07,1.979522,168.13534,0.322138435,0.042826667,7.5865,0.65,20.9486166,20.80717489
28,27,45,33.48,1.74821,291.80215,0.281012587,0.04714,7.251,6.1,26.72253259,23.13691508
46,46,8,42.54,1.449908,478.57816,0.16322722,0.046010345,3.8715,0.55,26.89265537,26.47058824
38,8,54,31.42,1.566704,384.40258,0.198188783,0.042840741,4.207,0.61,28.44611529,24.14664981
12,55,33,36.2,2.037338,142.73491,0.582430397,0.04285,6.2305,8.93,21.8404908,22
13,22,65,28.53,2.00258,140.24755,0.431932016,0.042463333,6.3265,5.1,22.4916388,21.95918367
9,68,23,38.57,2.095688,117.71221,0.276323551,0.041716667,5.533,4.96,25.82480091,23.12348668
80,5,15,41.2,0.84539,802.33405,0.043787781,0.043233333,1.7905,0,33.48571429,29.77346278
35,50,15,40.75,1.64054,370.33405,0.215602961,0.042911111,4.929,3.55,26.70454545,26.25
38,24,38,35.26,1.575248,390.44626,0.166500392,0.039357576,3.12,0.18,26.89530686,25.36231884
6,78,16,40.22,2.152436,91.55632,1.100698222,0.045021739,14.542,13.315,22.36095346,20.54507338
7,88,5,42.87,2.14064,105.31135,1.419666107,0.040345833,12.7565,18.625,21.88328912,19.84231275
4,60,36,35.4,2.177096,64.80172,1.248831252,0.04502381,11.244,15.7,23.06079665,19.68680089
16,32,52,31.68,1.956512,173.95804,0.57219607,0.041503333,8.106,6.35,22.73730684,21.20805369
26,46,28,37.54,1.792628,279.02356,0.326878777,0.045483333,3.155,2.42,31.15124153,22.66065389
70,15,15,41.1,1.02209,706.33405,0.068915048,0.045056667,2.24,0.14,32.41706161,28.24074074
60,10,30,37.4,1.19078,604.6681,0.10922822,0.04256,2.3235,0,29.09090909,26.6064257
25,7,68,27.93,1.788938,254.31436,0.297051661,0.038793333,4.1225,4.72,27.44886975,22.66380236
50,32,18,40.18,1.373888,513.20086,0.179882801,0.045716667,2.285,0.15,24.055666,24.18235877
50,18,32,36.82,1.366412,507.91264,0.142248486,0.043336364,3.1325,0.275,27.65151515,25.5489022
18,72,10,41.78,1.9436,209.0227,0.88974448,0.046636667,11.504,17.19,21.09090909,21.01313321
13,12,75,26.13,1.99724,136.47025,0.435523323,0.039763333,7.5125,5.385,22.3671013,19.74333662
81,15,4,43.85,0.833594,816.08908,0.026984995,0.044826667,0.778,0,34.48673587,31.01736973
65,30,5,43.45,1.11578,662.11135,0.070698588,0.044694444,2.1945,0.1,26.94552529,27.35381566
30,60,10,41.9,1.73156,324.2227,0.378806446,0.041251515,4.641,4.42,19.22330097,21.20559742
39,39,22,39.11,1.566122,406.08994,0.243819366,0.043954545,3.0415,0.27,20.97560976,21.93927522
6,7,87,23.18,2.114522,64.73749,0.553907602,0.042325641,5.49,6.59,21.80595581,22.22222222
54,5,41,34.7,1.290926,542.91307,0.097019189,0.0432,2.411,0.44,26.5625,27.50601443
3,36,61,29.39,2.181416,45.75847,0.732222787,0.044384848,7.837,9.545,19.31914894,19.00684932
30,70,0,44.3,1.7369,328,0.632911924,0.049483333,4.471,15.05,19.38046068,20.9664848
100,0,0,45,0.5,1000,0.018843742,0.047794872,1.001,0,37.3502994,32.77182236
0,100,0,44,2.267,40,1.150285708,0.057233333,17.19975,15.56,22.13570634,20
0,0,100,20,2.2136,2.227,0.424388502,0.033184615,5.155,3.315,27.67605634,21.85273159
0,50,50,32,2.2403,21.1135,0.990469739,0.043196667,4.912,5.06,16.95652174,16.60859466
20,60,20,39.4,1.90292,224.4454,0.716875287,0.0575,4.927,8.605,18.19066148,18.52248394
22,20,58,30.3,1.847288,229.29166,0.379107025,0.045158333,3.248,2.195,20,22.69573835
0,70,30,36.8,2.25098,28.6681,1.689218093,0.049246667,17.79975,20.11,16.46811493,17.28045326
0,30,70,27.2,2.22962,13.5589,1.049428723,0.043477778,10.002,13.785,16.84470008,17.90935673

File: Dataset 4.csv
AC,CB,G,Weight,Average Thickness,Apparent Density ,Surface Area,Conductivity,Max Current,Capacity,Water Uptake,Electrolyte Uptake,Normalized Max Current,Normalized Capacity,Normalized Water Uptake,Normalized Electrolyte Uptake
33.33,33.33,33.33,0.0524,0.04575,1.66003398,347.3742591,0.192952065,3.5845,0.38,27.63772176,24.14122137,80.50286834,7.050092764,599.5167409,523.6707456
60,20,20,0.065,0.052303704,1.19612,608.4454,0.073709503,3.632,0.1,31.55021834,27.07692308,69.04168398,1.851851852,560.3946419,480.9400191
15,43,42,0.05575,0.042826667,1.979522,168.13534,0.322138435,7.5865,0.65,20.9486166,20.80717489,187.8299889,13.68421053,507.2304262,503.8056874
28,27,45,0.0577,0.04714,1.74821,291.80215,0.281012587,7.251,6.1,26.72253259,23.13691508,141.3148864,123.6068896,559.0487989,484.0358803
46,46,8,0.056666667,0.046010345,1.449908,478.57816,0.16322722,3.8715,0.55,26.89265537,26.47058824,88.71780035,11.01101101,574.6293882,565.6108597
38,8,54,0.052733333,0.042840741,1.566704,384.40258,0.198188783,4.207,0.61,28.44611529,24.14664981,98.67671951,13.304253,655.4404444,556.3744196
12,55,33,0.056666667,0.04285,2.037338,142.73491,0.582430397,6.2305,8.93,21.8404908,22,161.6168811,188,503.2371152,506.9124424
13,22,65,0.06125,0.042463333,2.00258,140.24755,0.431932016,6.3265,5.1,22.4916388,21.95918367,152.9724833,112.5827815,545.913563,532.989895
9,68,23,0.055066667,0.041716667,2.095688,117.71221,0.276323551,5.533,4.96,25.82480091,23.12348668,137.3931459,114.1542002,565.0941118,499.4273582
80,5,15,0.04635,0.043233333,0.84539,802.33405,0.043787781,1.7905,0,33.48571429,29.77346278,37.97699806,0,927.5821132,729.7417349
35,50,15,0.053333333,0.042911111,1.64054,370.33405,0.215602961,4.929,3.55,26.70454545,26.25,114.1122299,79.50727884,597.4171243,631.0096154
38,24,38,0.0483,0.039357576,1.575248,390.44626,0.166500392,3.12,0.18,26.89530686,25.36231884,69.23365757,4.627249357,637.3295464,720.5204216
6,78,16,0.0636,0.045021739,2.152436,91.55632,1.100698222,14.542,13.315,22.36095346,20.54507338,332.8994767,301.532607,559.0238365,432.5278605
7,88,5,0.058538462,0.040345833,2.14064,105.31135,1.419666107,12.7565,18.625,21.88328912,19.84231275,316.7140808,410.9945167,536.3551256,465.7819894
4,60,36,0.0596,0.04502381,2.177096,64.80172,1.248831252,11.244,15.7,23.06079665,19.68680089,241.3907551,64.13398693,458.4651421,461.0492013
16,32,52,0.049666667,0.041503333,1.956512,173.95804,0.57219607,8.106,6.35,22.73730684,21.20805369,173.3564999,157.960199,550.5401173,587.4807117
26,46,28,0.059133333,0.045483333,1.792628,279.02356,0.326878777,3.155,2.42,31.15124153,22.66065389,68.43383177,52.89617486,703.1882965,479.0835917
70,15,15,0.054,0.045056667,1.02209,706.33405,0.068915048,2.24,0.14,32.41706161,28.24074074,47.74236415,2.828282828,726.8399464,683.7951753
60,10,30,0.055333333,0.04256,1.19078,604.6681,0.10922822,2.3235,0,29.09090909,26.6064257,55.68914178,0,742.1150278,641.1186916
25,7,68,0.04655,0.038793333,1.788938,254.31436,0.297051661,4.1225,4.72,27.44886975,22.66380236,114.2945117,115.1219512,852.4493712,634.8404023
50,32,18,0.05045,0.045716667,1.373888,513.20086,0.179882801,2.285,0.15,24.055666,24.18235877,52.06504133,2.985074627,549.2161188,533.8269044
50,18,32,0.0501,0.043336364,1.366412,507.91264,0.142248486,3.1325,0.275,27.65151515,25.5489022,67.14079842,6.080441188,617.2213203,608.3071951
18,72,10,0.059222222,0.046636667,1.9436,209.0227,0.88974448,11.504,17.19,21.09090909,21.01313321,236.5783544,360.0910121,479.338843,507.5636041
13,12,75,0.05065,0.039763333,1.99724,136.47025,0.435523323,7.5125,5.385,22.3671013,19.74333662,197.6574928,148.0380628,541.5763028,475.7430512
81,15,4,0.0403,0.044826667,0.833594,816.08908,0.026984995,0.778,0,34.48673587,31.01736973,18.30068547,0,862.1683968,758.370898
65,30,5,0.05045,0.044694444,1.11578,662.11135,0.070698588,2.1945,0.1,26.94552529,27.35381566,46.05388556,1.936108422,572.0918321,592.073932
30,60,10,0.04645,0.041251515,1.73156,324.2227,0.378806446,4.641,4.42,19.22330097,21.20559742,104.8131312,101.0285714,411.6338538,474.3981525
39,39,22,0.05105,0.043954545,1.566122,406.08994,0.243819366,3.0415,0.27,20.97560976,21.93927522,63.63661629,6.053811659,492.3852055,487.5394493
6,7,87,0.04725,0.042325641,2.114522,64.73749,0.553907602,5.49,6.59,21.80595581,22.22222222,145.9639446,166.6277576,584.6100754,542.0054201
54,5,41,0.06235,0.0432,1.290926,542.91307,0.097019189,2.411,0.44,26.5625,27.50601443,48.9785632,9.272918862,560.3902954,522.9280311
3,36,61,0.0584,0.044384848,2.181416,45.75847,0.732222787,7.837,9.545,19.31914894,19.00684932,158.0004057,197.3726274,432.1957256,365.516333
30,70,0,0.06415,0.049483333,1.7369,328,0.632911924,4.471,15.05,19.38046068,20.9664848,84.09104613,277.4193548,376.3196249,407.9082646
100,0,0,0.087066667,0.047794872,0.5,1000,0.018843742,1.001,0,37.3502994,32.77182236,18.12231013,0,570.2335786,531.1478502
0,100,0,0.068666667,0.057233333,2.267,40,1.150285708,17.19975,15.56,22.13570634,20,468.4311927,299.1597332,460.201795,414.0786749
0,0,100,0.06315,0.033184615,2.2136,2.227,0.424388502,5.155,3.315,27.67605634,21.85273159,149.8567935,92.20969089,525.1623594,519.0672587
0,50,50,0.047833333,0.043196667,2.2403,21.1135,0.990469739,4.912,5.06,16.95652174,16.60859466,142.3091723,137.5991562,471.0144928,461.3498516
20,60,20,0.0467,0.0575,1.90292,224.4454,0.716875287,4.927,8.605,18.19066148,18.52248394,128.2047078,184.4910389,482.5109146,482.3563526
22,20,58,0.05045,0.045158333,1.847288,229.29166,0.379107025,3.248,2.195,20,22.69573835,81.16812554,55.222726,443.45898,563.1696862
0,70,30,0.0706,0.049246667,2.25098,28.6681,1.689218093,17.79975,20.11,16.46811493,17.28045326,238.4198396,356.2378793,326.1012857,331.0431659
0,30,70,0.0684,0.043477778,2.22962,13.5589,1.049428723,10.002,13.785,16.84470008,17.90935673,200.6607995,275.5867783,368.5929996,379.4355238

File: Dataset 5.csv
AC,CB,G,Weight,Average Thickness,Apparent Density ,Surface Area,Conductivity,Max Current,Capacity,Water Uptake,Electrolyte Uptake,Normalize Surface Area,Normalized Max Current,Normalized Capacity,Normalized Water Uptake,Normalized Electrolyte Uptake
33.33,33.33,33.33,0.0524,0.04575,1.66003398,347.3742591,0.192952065,3.5845,0.38,27.63772176,24.14122137,7592.87998,80.50286834,7.050092764,599.5167409,523.6707456
60,20,20,0.065,0.052303704,1.19612,608.4454,0.073709503,3.632,0.1,31.55021834,27.07692308,11632.93145,69.04168398,1.851851852,560.3946419,480.9400191
15,43,42,0.05575,0.042826667,1.979522,168.13534,0.322138435,7.5865,0.65,20.9486166,20.80717489,3925.94972,187.8299889,13.68421053,507.2304262,503.8056874
28,27,45,0.0577,0.04714,1.74821,291.80215,0.281012587,7.251,6.1,26.72253259,23.13691508,6190.117734,141.3148864,123.6068896,559.0487989,484.0358803
46,46,8,0.056666667,0.046010345,1.449908,478.57816,0.16322722,3.8715,0.55,26.89265537,26.47058824,10401.53387,88.71780035,11.01101101,574.6293882,565.6108597
38,8,54,0.052733333,0.042840741,1.566704,384.40258,0.198188783,4.207,0.61,28.44611529,24.14664981,8972.827578,98.67671951,13.304253,655.4404444,556.3744196
12,55,33,0.056666667,0.04285,2.037338,142.73491,0.582430397,6.2305,8.93,21.8404908,22,3331.036406,161.6168811,188,503.2371152,506.9124424
13,22,65,0.06125,0.042463333,2.00258,140.24755,0.431932016,6.3265,5.1,22.4916388,21.95918367,3302.79182,152.9724833,112.5827815,545.913563,532.989895
9,68,23,0.055066667,0.041716667,2.095688,117.71221,0.276323551,5.533,4.96,25.82480091,23.12348668,2821.706992,137.3931459,114.1542002,565.0941118,499.4273582
80,5,15,0.04635,0.043233333,0.84539,802.33405,0.043787781,1.7905,0,33.48571429,29.77346278,18558.22783,37.97699806,0,927.5821132,729.7417349
35,50,15,0.053333333,0.042911111,1.64054,370.33405,0.215602961,4.929,3.55,26.70454545,26.25,8630.260098,114.1122299,79.50727884,597.4171243,631.0096154
38,24,38,0.0483,0.039357576,1.575248,390.44626,0.166500392,3.12,0.18,26.89530686,25.36231884,9920.48551,69.23365757,4.627249357,637.3295464,720.5204216
6,78,16,0.0636,0.043340036,2.152436,91.55632,1.100698222,14.542,13.315,22.36095346,20.54507338,2112.511386,332.8994767,301.532607,559.0238365,432.5278605
7,88,5,0.058538462,0.045369583,2.14064,105.31135,1.419666107,12.7565,18.625,21.88328912,19.84231275,2321.188388,316.7140808,410.9945167,536.3551256,465.7819894
4,60,36,0.0596,0.04502381,2.177096,64.80172,1.248831252,11.244,15.7,23.06079665,19.68680089,1439.2767,241.3907551,64.13398693,458.4651421,461.0492013
16,32,52,0.049666667,0.041503333,1.956512,173.95804,0.57219607,8.106,6.35,22.73730684,21.20805369,4191.423339,173.3564999,157.960199,550.5401173,587.4807117
26,46,28,0.059133333,0.045483333,1.792628,279.02356,0.326878777,3.155,2.42,31.15124153,22.66065389,6134.633052,68.43383177,52.89617486,703.1882965,479.0835917
70,15,15,0.054,0.045056667,1.02209,706.33405,0.068915048,2.24,0.14,32.41706161,28.24074074,15676.57135,47.74236415,2.828282828,726.8399464,683.7951753
60,10,30,0.055333333,0.04256,1.19078,604.6681,0.10922822,2.3235,0,29.09090909,26.6064257,14207.42716,55.68914178,0,742.1150278,641.1186916
25,7,68,0.04655,0.038793333,1.788938,254.31436,0.297051661,4.1225,4.72,27.44886975,22.66380236,6555.62021,114.2945117,115.1219512,852.4493712,634.8404023
50,32,18,0.05045,0.045716667,1.373888,513.20086,0.179882801,2.285,0.15,24.055666,24.18235877,11225.68414,52.06504133,2.985074627,549.2161188,533.8269044
50,18,32,0.0501,0.045988889,1.366412,507.91264,0.142248486,3.1325,0.275,27.65151515,25.5489022,11044.24682,67.14079842,6.080441188,617.2213203,608.3071951
18,72,10,0.059222222,0.045378788,1.9436,209.0227,0.88974448,11.504,17.19,21.09090909,21.01313321,4606.176361,236.5783544,360.0910121,479.338843,507.5636041
13,12,75,0.05065,0.037674359,1.99724,136.47025,0.435523323,7.5125,5.385,22.3671013,19.74333662,3622.364221,197.6574928,148.0380628,541.5763028,475.7430512
81,15,4,0.0403,0.042747222,0.833594,816.08908,0.026984995,0.778,0,34.48673587,31.01736973,19091.04352,18.30068547,0,862.1683968,758.370898
65,30,5,0.05045,0.050491667,1.11578,662.11135,0.070698588,2.1945,0.1,26.94552529,27.35381566,13113.27975,46.05388556,1.936108422,572.0918321,592.073932
30,60,10,0.04645,0.046477778,1.73156,324.2227,0.378806446,4.641,4.42,19.22330097,21.20559742,6975.864929,104.8131312,101.0285714,411.6338538,474.3981525
39,39,22,0.05105,0.045979487,1.566122,406.08994,0.243819366,3.0415,0.27,20.97560976,21.93927522,8831.980627,63.63661629,6.053811659,492.3852055,487.5394493
6,7,87,0.04725,0.0501,2.114522,64.73749,0.553907602,5.49,6.59,21.80595581,22.22222222,1292.165469,145.9639446,166.6277576,584.6100754,542.0054201
54,5,41,0.06235,0.049297222,1.290926,542.91307,0.097019189,2.411,0.44,26.5625,27.50601443,11013.05602,48.9785632,9.272918862,560.3902954,522.9280311
3,36,61,0.0584,0.0504,2.181416,45.75847,0.732222787,7.837,9.545,19.31914894,19.00684932,907.9061508,158.0004057,197.3726274,432.1957256,365.516333
30,70,0,0.06415,0.054433333,1.7369,328,0.632911924,4.471,15.05,19.38046068,20.9664848,6025.719535,84.09104613,277.4193548,376.3196249,407.9082646
100,0,0,0.087066667,0.055953333,0.5,1000,0.018843742,1.001,0,37.3502994,32.77182236,17872.03622,18.12231013,0,570.2335786,531.1478502
0,100,0,0.068666667,0.046225,2.267,40,1.150285708,17.19975,15.56,22.13570634,20,865.3326122,468.4311927,299.1597332,460.201795,414.0786749
0,0,100,0.06315,0.033163636,2.2136,2.227,0.424388502,5.155,3.315,27.67605634,21.85273159,67.15186404,149.8567935,92.20969089,525.1623594,519.0672587
0,50,50,0.047833333,0.036947222,2.2403,21.1135,0.990469739,4.912,5.06,16.95652174,16.60859466,571.4502669,142.3091723,137.5991562,471.0144928,461.3498516
20,60,20,0.0467,0.042175,1.90292,224.4454,0.716875287,4.927,8.605,18.19066148,18.52248394,5321.764078,128.2047078,184.4910389,482.5109146,482.3563526
22,20,58,0.05045,0.040705128,1.847288,229.29166,0.379107025,3.248,2.195,20,22.69573835,5632.991962,81.16812554,55.222726,443.45898,563.1696862
0,70,30,0.0706,0.05307,2.25098,28.6681,1.689218093,17.79975,20.11,16.46811493,17.28045326,540.1940833,238.4198396,356.2378793,326.1012857,331.0431659
0,30,70,0.0684,0.050863333,2.22962,13.5589,1.049428723,10.002,13.785,16.84470008,17.90935673,266.575136,200.6607995,275.5867783,368.5929996,379.4355238

File: full data 1.csv
AC,CB,G,MnO2,Pour Density,Apparent Density,KOH,Conductivity,Max Current,Capacity
33.33,33.33,33.33,80,0.519219391,1.66003398,1,0.192952065,2.389666667,0.19
60,20,20,80,0.568148837,1.19612,1,0.073709503,2.421333333,0.05
15,43,42,80,0.486514186,1.979522,1,0.322138435,5.057666667,0.325
28,27,45,80,0.494264884,1.74821,1,0.281012587,4.834,3.05
46,46,8,80,0.574642326,1.449908,1,0.16322722,2.581,0.275
38,8,54,80,0.488901395,1.566704,1,0.198188783,2.804666667,0.305
12,55,33,80,0.498784884,2.037338,1,0.582430397,4.153666667,4.465
13,22,65,80,0.445617209,2.00258,1,0.431932016,4.217666667,2.55
9,68,23,80,0.512747907,2.095688,1,0.276323551,3.688666667,2.48
80,5,15,80,0.596345349,0.84539,1,0.043787781,1.193666667,0
35,50,15,80,0.55194186,1.64054,1,0.215602961,3.286,1.775
38,24,38,80,0.515978605,1.575248,1,0.166500392,2.08,0.09
6,78,16,80,0.521633953,2.152436,1,1.100698222,9.694666667,6.6575
7,88,5,80,0.541236279,2.14064,1,1.419666107,8.504333333,9.3125
4,60,36,80,0.485813953,2.177096,1,1.248831252,7.496,7.85
16,32,52,80,0.470577674,1.956512,1,0.57219607,5.404,3.175
26,46,28,80,0.52106093,1.792628,1,0.326878777,2.103333333,1.21
70,15,15,80,0.586477907,1.02209,1,0.068915048,1.493333333,0.07
60,10,30,80,0.551225581,1.19078,1,0.10922822,1.549,0
25,7,68,80,0.452381163,1.788938,1,0.297051661,2.748333333,2.36
50,32,18,80,0.561666047,1.373888,1,0.179882801,1.523333333,0.075
50,18,32,80,0.537973488,1.366412,1,0.142248486,2.088333333,0.1375
18,72,10,80,0.543628837,1.9436,1,0.88974448,7.669333333,8.595
13,12,75,80,0.428693953,1.99724,1,0.435523323,5.008333333,2.6925
81,15,4,80,0.615947674,0.833594,1,0.026984995,0.518666667,0
65,30,5,80,0.598467442,1.11578,1,0.070698588,1.463,0.05
30,60,10,80,0.555469767,1.73156,1,0.378806446,3.094,2.21
39,39,22,80,0.544042558,1.566122,1,0.243819366,2.027666667,0.135
6,7,87,80,0.401478837,2.114522,1,0.553907602,3.66,3.295
54,5,41,80,0.526689535,1.290926,1,0.097019189,1.607333333,0.22
3,36,61,80,0.44251907,2.181416,1,0.732222787,5.224666667,4.7725
30,70,0,80,0.572393023,1.7369,1,0.632911924,2.980666667,7.525
100,0,0,80,0.641465116,0.5,1,0.018843742,0.667333333,0
0,100,0,80,0.542790698,2.267,1,1.150285708,11.4665,7.1125
0,0,100,80,0.37355814,2.2136,1,0.424388502,3.436666667,1.6575
0,50,50,80,0.458174419,2.2403,1,0.990469739,3.274666667,2.53
20,60,20,80,0.52867907,1.90292,1,0.716875287,3.284666667,4.3025
22,20,58,80,0.466344186,1.847288,1,0.379107025,2.165333333,1.0975
0,70,30,80,0.49202093,2.25098,1,1.689218093,11.8665,10.055
0,30,70,80,0.424327907,2.22962,1,1.049428723,6.668,6.8925
33.33,33.33,33.33,80,0.519219391,1.66003398,6,0.192952065,4.539529412,1.88
60,20,20,80,0.568148837,1.19612,6,0.073709503,3.659411765,5.27
15,43,42,80,0.486514186,1.979522,6,0.322138435,10.80970588,3.4525
28,27,45,80,0.494264884,1.74821,6,0.281012587,6.827794118,5.07
46,46,8,80,0.574642326,1.449908,6,0.16322722,6.439411765,6.235
12,55,33,80,0.498784884,2.037338,6,0.582430397,12.39470588,5.115
13,22,65,80,0.445617209,2.00258,6,0.431932016,8.385,3.675
9,68,23,80,0.512747907,2.095688,6,0.276323551,10.24367647,6.55
80,5,15,80,0.596345349,0.84539,6,0.043787781,1.560294118,0.035
35,50,15,80,0.55194186,1.64054,6,0.215602961,8.028970588,5.84
38,24,38,80,0.515978605,1.575248,6,0.166500392,4.641029412,3.755
6,78,16,80,0.521633953,2.152436,6,1.100698222,15.97867647,5.41
7,88,5,80,0.541236279,2.14064,6,1.419666107,16.17470588,6.145
16,32,52,80,0.470577674,1.956512,6,0.57219607,10.24602941,5.755
26,46,28,80,0.52106093,1.792628,6,0.326878777,8.318382353,6.205
70,15,15,80,0.586477907,1.02209,6,0.068915048,2.186323529,5.37
60,10,30,80,0.551225581,1.19078,6,0.10922822,3.265735294,4.13
25,7,68,80,0.452381163,1.788938,6,0.297051661,5.265735294,3.42
50,32,18,80,0.561666047,1.373888,6,0.179882801,5.121029412,6.335
50,18,32,80,0.537973488,1.366412,6,0.142248486,4.349264706,5.8
18,72,10,80,0.543628837,1.9436,6,0.88974448,18.49279412,6.935
13,12,75,80,0.428693953,1.99724,6,0.435523323,8.788235294,3.335
81,15,4,80,0.615947674,0.833594,6,0.026984995,0.925882353,3.645
65,30,5,80,0.598467442,1.11578,6,0.070698588,3.625147059,6.43
30,60,10,80,0.555469767,1.73156,6,0.378806446,12.77544118,3.795
39,39,22,80,0.544042558,1.566122,6,0.243819366,7.312794118,4.44
6,7,87,80,0.401478837,2.114522,6,0.553907602,8.335441176,3.115
54,5,41,80,0.526689535,1.290926,6,0.097019189,3.131911765,4.615
3,36,61,80,0.44251907,2.181416,6,0.732222787,11.18191176,6.595
30,70,0,80,0.572393023,1.7369,6,0.632911924,15.18044118,6.47
100,0,0,80,0.641465116,0.5,6,0.018843742,0.575,0.61
0,100,0,80,0.542790698,2.267,6,1.150285708,23.94897059,6.11
0,0,100,80,0.37355814,2.2136,6,0.424388502,3.861029412,1.925
0,50,50,80,0.458174419,2.2403,6,0.990469739,10.01352941,2.895
20,60,20,80,0.52867907,1.90292,6,0.716875287,8.292647059,4.195
22,20,58,80,0.466344186,1.847288,6,0.379107025,7.317205882,3.65
0,70,30,80,0.49202093,2.25098,6,1.689218093,21.88117647,6.81
0,30,70,80,0.424327907,2.22962,6,1.049428723,15.01544118,3.925
33.33,33.33,33.33,0,0.519219391,1.66003398,6,0.951415809,2.415735294,0.27
70,0,30,0,0.561093023,1.01408,6,0.09950023,1.109705882,0.01
40,0,60,0,0.48072093,1.52816,6,0.415381274,1.985882353,0.02
70,30,0,0,0.611862791,1.0301,6,0.374146666,2.588088235,0.4
40,50,10,0,0.565337209,1.55486,6,1.139189384,6.110882353,0.38
60,20,20,0,0.568148837,1.19612,6,0.440565051,2.996470588,0.25
10,50,40,0,0.484965116,2.06894,6,3.088658087,4.943382353,0.13
20,20,60,0,0.460986047,1.88156,6,1.811520979,3.532205882,0.15
45,15,40,0,0.519501163,1.45049,6,0.238737022,1.931617647,0.055
20,55,25,0,0.520217442,1.90025,6,1.043711592,2.625147059,0.13
10,35,55,0,0.459580233,2.06093,6,1.613304778,3.317205882,0.075
100,0,0,0,0.641465116,0.5,6,0.043541527,0.73,0
0,100,0,0,0.542790698,2.267,6,1.128502904,2.292941176,0.02
0,0,100,0,0.37355814,2.2136,6,0.741020452,0.980588235,0.005
10,85,5,0,0.544196512,2.08763,6,1.64703924,4.0825,0.135
15,70,15,0,0.532206977,1.99394,6,1.661495441,4.118382353,0.15
0,70,30,0,0.49202093,2.25098,6,2.83625654,2.03,0.015
0,30,70,0,0.424327907,2.22962,6,3.872890985,1.725441176,0.01
55,35,10,0,0.580138372,1.28981,6,0.513566896,3.137205882,0.22

File: full data 2.csv
AC,CB,G,MnO2,Pour Density,Conductivity,Max Current,Capacity
33.33,33.33,33.33,80,0.519219391,0.192952065,4.539529412,1.88
60,20,20,80,0.568148837,0.073709503,3.659411765,5.27
15,43,42,80,0.486514186,0.322138435,10.80970588,3.4525
28,27,45,80,0.494264884,0.281012587,6.827794118,5.07
46,46,8,80,0.574642326,0.16322722,6.439411765,6.235
12,55,33,80,0.498784884,0.582430397,12.39470588,5.115
13,22,65,80,0.445617209,0.431932016,8.385,3.675
9,68,23,80,0.512747907,0.276323551,10.24367647,6.55
80,5,15,80,0.596345349,0.043787781,1.560294118,0.035
35,50,15,80,0.55194186,0.215602961,8.028970588,5.84
38,24,38,80,0.515978605,0.166500392,4.641029412,3.755
6,78,16,80,0.521633953,1.100698222,15.97867647,5.41
7,88,5,80,0.541236279,1.419666107,16.17470588,6.145
16,32,52,80,0.470577674,0.57219607,10.24602941,5.755
26,46,28,80,0.52106093,0.326878777,8.318382353,6.205
70,15,15,80,0.586477907,0.068915048,2.186323529,5.37
60,10,30,80,0.551225581,0.10922822,3.265735294,4.13
25,7,68,80,0.452381163,0.297051661,5.265735294,3.42
50,32,18,80,0.561666047,0.179882801,5.121029412,6.335
50,18,32,80,0.537973488,0.142248486,4.349264706,5.8
18,72,10,80,0.543628837,0.88974448,18.49279412,6.935
13,12,75,80,0.428693953,0.435523323,8.788235294,3.335
81,15,4,80,0.615947674,0.026984995,0.925882353,3.645
65,30,5,80,0.598467442,0.070698588,3.625147059,6.43
30,60,10,80,0.555469767,0.378806446,12.77544118,3.795
39,39,22,80,0.544042558,0.243819366,7.312794118,4.44
6,7,87,80,0.401478837,0.553907602,8.335441176,3.115
54,5,41,80,0.526689535,0.097019189,3.131911765,4.615
3,36,61,80,0.44251907,0.732222787,11.18191176,6.595
30,70,0,80,0.572393023,0.632911924,15.18044118,6.47
100,0,0,80,0.641465116,0.018843742,0.575,0.61
0,100,0,80,0.542790698,1.150285708,23.94897059,6.11
0,0,100,80,0.37355814,0.424388502,3.861029412,1.925
0,50,50,80,0.458174419,0.990469739,10.01352941,2.895
20,60,20,80,0.52867907,0.716875287,8.292647059,4.195
22,20,58,80,0.466344186,0.379107025,7.317205882,3.65
0,70,30,80,0.49202093,1.689218093,21.88117647,6.81
0,30,70,80,0.424327907,1.049428723,15.01544118,3.925
33.33,33.33,33.33,0,0.519219391,0.951415809,2.415735294,0.27
70,0,30,0,0.561093023,0.09950023,1.109705882,0.01
40,0,60,0,0.48072093,0.415381274,1.985882353,0.02
70,30,0,0,0.611862791,0.374146666,2.588088235,0.4
40,50,10,0,0.565337209,1.139189384,6.110882353,0.38
60,20,20,0,0.568148837,0.440565051,2.996470588,0.25
10,50,40,0,0.484965116,3.088658087,4.943382353,0.13
20,20,60,0,0.460986047,1.811520979,3.532205882,0.15
45,15,40,0,0.519501163,0.238737022,1.931617647,0.055
20,55,25,0,0.520217442,1.043711592,2.625147059,0.13
10,35,55,0,0.459580233,1.613304778,3.317205882,0.075
100,0,0,0,0.641465116,0.043541527,0.73,0
0,100,0,0,0.542790698,1.128502904,2.292941176,0.02
0,0,100,0,0.37355814,0.741020452,0.980588235,0.005
10,85,5,0,0.544196512,1.64703924,4.0825,0.135
15,70,15,0,0.532206977,1.661495441,4.118382353,0.15
0,70,30,0,0.49202093,2.83625654,2.03,0.015
0,30,70,0,0.424327907,3.872890985,1.725441176,0.01
55,35,10,0,0.580138372,0.513566896,3.137205882,0.22

File: full data 3.csv
AC,CB,G,MnO2,Pour Density,Water Uptake,Electrolyte Uptake,Conductivity,Max Current,Capacity
33.33,33.33,33.33,80,0.519219391,27.63772176,21.61422709,0.192952065,4.539529412,1.88
60,20,20,80,0.568148837,31.55021834,23.87596899,0.073709503,3.659411765,5.27
15,43,42,80,0.486514186,20.9486166,16.87413555,0.322138435,10.80970588,3.4525
28,27,45,80,0.494264884,26.72253259,17.88413098,0.281012587,6.827794118,5.07
46,46,8,80,0.574642326,26.89265537,18.77470356,0.16322722,6.439411765,6.235
12,55,33,80,0.498784884,21.8404908,15.72254335,0.582430397,12.39470588,5.115
13,22,65,80,0.445617209,22.4916388,16.96113074,0.431932016,8.385,3.675
9,68,23,80,0.512747907,25.82480091,14.03508772,0.276323551,10.24367647,6.55
80,5,15,80,0.596345349,33.48571429,22.81976744,0.043787781,1.560294118,0.035
35,50,15,80,0.55194186,26.70454545,17.41935484,0.215602961,8.028970588,5.84
38,24,38,80,0.515978605,26.89530686,17.39130435,0.166500392,4.641029412,3.755
6,78,16,80,0.521633953,22.36095346,14.44444444,1.100698222,15.97867647,5.41
7,88,5,80,0.541236279,21.88328912,11.95286195,1.419666107,16.17470588,6.145
16,32,52,80,0.470577674,22.73730684,14.28571429,0.57219607,10.24602941,5.755
26,46,28,80,0.52106093,31.15124153,16.2109375,0.326878777,8.318382353,6.205
70,15,15,80,0.586477907,32.41706161,21.82835821,0.068915048,2.186323529,5.37
60,10,30,80,0.551225581,29.09090909,21.22370937,0.10922822,3.265735294,4.13
25,7,68,80,0.452381163,27.44886975,17.76649746,0.297051661,5.265735294,3.42
50,32,18,80,0.561666047,24.055666,21.70542636,0.179882801,5.121029412,6.335
50,18,32,80,0.537973488,27.65151515,23.7695078,0.142248486,4.349264706,5.8
18,72,10,80,0.543628837,21.09090909,18.30508475,0.88974448,18.49279412,6.935
13,12,75,80,0.428693953,22.3671013,18.8034188,0.435523323,8.788235294,3.335
81,15,4,80,0.615947674,34.48673587,27.80082988,0.026984995,0.925882353,3.645
65,30,5,80,0.598467442,26.94552529,23.66412214,0.070698588,3.625147059,6.43
30,60,10,80,0.555469767,19.22330097,17.60435572,0.378806446,12.77544118,3.795
39,39,22,80,0.544042558,20.97560976,19.61290323,0.243819366,7.312794118,4.44
6,7,87,80,0.401478837,21.80595581,17.41233374,0.553907602,8.335441176,3.115
54,5,41,80,0.526689535,26.5625,27.45376956,0.097019189,3.131911765,4.615
3,36,61,80,0.44251907,19.31914894,14.50381679,0.732222787,11.18191176,6.595
30,70,0,80,0.572393023,19.38046068,18.70100784,0.632911924,15.18044118,6.47
100,0,0,80,0.641465116,37.3502994,29.08680947,0.018843742,0.575,0.61
0,100,0,80,0.542790698,22.13570634,21.90942472,1.150285708,23.94897059,6.11
0,0,100,80,0.37355814,27.67605634,16.70281996,0.424388502,3.861029412,1.925
0,50,50,80,0.458174419,16.95652174,12.80487805,0.990469739,10.01352941,2.895
20,60,20,80,0.52867907,18.19066148,15.90457256,0.716875287,8.292647059,4.195
22,20,58,80,0.466344186,20,18.33976834,0.379107025,7.317205882,3.65
0,70,30,80,0.49202093,16.46811493,14.88033299,1.689218093,21.88117647,6.81
0,30,70,80,0.424327907,16.84470008,15.58823529,1.049428723,15.01544118,3.925
33.33,33.33,33.33,0,0.519219391,31.42857143,15.11254019,0.951415809,2.415735294,0.27
70,0,30,0,0.561093023,47.76119403,30,0.09950023,1.109705882,0.01
40,0,60,0,0.48072093,42.81609195,21.93877551,0.415381274,1.985882353,0.02
70,30,0,0,0.611862791,38.93442623,22.40802676,0.374146666,2.588088235,0.4
40,50,10,0,0.565337209,32.71221532,20.24793388,1.139189384,6.110882353,0.38
60,20,20,0,0.568148837,43.16939891,19.14893617,0.440565051,2.996470588,0.25
10,50,40,0,0.484965116,38.00424628,18.37160752,3.088658087,4.943382353,0.13
20,20,60,0,0.460986047,40.59405941,9.333333333,1.811520979,3.532205882,0.15
45,15,40,0,0.519501163,40.12345679,17.43341404,0.238737022,1.931617647,0.055
20,55,25,0,0.520217442,22.3880597,13.84083045,1.043711592,2.625147059,0.13
10,35,55,0,0.459580233,23.99049881,7.901234568,1.613304778,3.317205882,0.075
100,0,0,0,0.641465116,53.7037037,35.41666667,0.043541527,0.73,0
0,100,0,0,0.542790698,23.40909091,10.67285383,1.128502904,2.292941176,0.02
0,0,100,0,0.37355814,24.00990099,14.70588235,0.741020452,0.980588235,0.005
10,85,5,0,0.544196512,25.26315789,10.07194245,1.64703924,4.0825,0.135
15,70,15,0,0.532206977,20.34313725,9.756097561,1.661495441,4.118382353,0.15
0,70,30,0,0.49202093,11.8902439,7.692307692,2.83625654,2.03,0.015
0,30,70,0,0.424327907,17.98029557,7.286432161,3.872890985,1.725441176,0.01
55,35,10,0,0.580138372,31.7961165,15.38461538,0.513566896,3.137205882,0.22
